Repository: xtyengineering/xtyengineering.github.io

File: blog-high-strength-steel.html
High-Strength Steel & Joint Design · XIAO Tingyu

Skip to contentT.XHomeProjectsToolkitAbout

  BLOG MODULE · 02
High-Strength Steel & Joint Design
Connect strength grade and delivery condition with joint detailing, through-thickness behaviour, filler selection and qualification evidence.

ARTICLES

CONSUMABLE SELECTION12 MIN READ
Reading High-Strength Welding Consumable Classifications
Decode G76, T76, SAW combinations and E7815-G, and separate classification symbols from guaranteed joint performance.
Read article →

HIGH-STRENGTH STEEL15 MIN READ
Welding High-Strength Steel: Processes and Consumables
Learn five arc-welding processes, compatible consumables, thermal-cycle controls and the route from pWPS to qualified production.
Read article →

  MATERIAL IDENTIFICATION8 MIN READ
Q690qE: Reading the Grade Designation Correctly
What Q, 690, q and E mean—and why thickness, delivery condition and supplementary requirements still matter.
Read article →
  MECHANICAL PROPERTIES10 MIN READ
Yield-to-Tensile Strength Ratio in Structural Steel
Using S690QL to interpret strength reserve without mistaking a stress ratio for ductility, toughness or seismic performance.
Read article →
  MECHANICAL PROPERTIES8 MIN READ
Bend Testing: Plate and Welded Joints
Understand specimen orientation, former diameter D, 180° bending and the requirements that must be confirmed in the governing product standard.
Read article →
  HIGH-STRENGTH STEEL9 MIN READ
Welding S960: Defining and Qualifying the Thermal Window
The permissible window belongs to a defined product, thickness, joint, welding sequence and property requirement.
Read article →
  MATERIAL SELECTION8 MIN READ
Through-Thickness Properties and Lamellar Tearing
What EN 10164 Z15, Z25 and Z35 specify—and why joint detailing remains the primary control.
Read article →
  CONSUMABLE SELECTION9 MIN READ
Weld-Metal Strength Matching in High-Strength Steel Joints
How design demand, toughness, hydrogen, ductility and procedure qualification inform consumable selection.
Read article →
  
BROWSE BY MODULE
WeldabilityHigh-strength steelWPS / WPQRTesting & NDT

← Blog overview

Welding, materials & the structures they make possible.
AboutEmail ↗© 2026

File: hong-kong-weld-inspection.html
Weld Inspection under the Hong Kong Steel Code · XIAO Tingyu

Skip to contentT.XBlogProjectsToolkitAbout

Blog / Hong Kong practice
HONG KONG PRACTICE10 MIN READ
Weld Inspection under the Hong Kong Steel Code
Section 14 of the Code of Practice for the Structural Use of Steel 2011 (2023 Edition) defines a fabrication-control route that includes procedure approval, personnel competence, visual inspection, NDT extent, hold time and traceable records. Its numerical requirements should be quoted by clause or table, not replaced by general rules of thumb.

Confirm the governing project documents
Buildings Department building works and CEDD public works do not necessarily use the same contractual requirements. The drawings, specification and inspection and test plan (ITP) should identify the governing Steel Code provisions and any supplementary EN ISO, AWS or project requirements. Where provisions differ, the contract must establish precedence.

Welding procedures and personnel
Steel Code 14.3.3 requires welding procedure specifications to be submitted to the Responsible Engineer before welding starts. Procedure tests are to be witnessed, and the Code uses the term Welding Procedure Approval Record (WPAR). The record includes relevant material certificates, carbon-equivalent information, mechanical-test data and NDT results. Procedure approval and welder or welding-operator qualification are separate controls; neither replaces the other.

Visual inspection
Clause 14.3.6.3 requires visual inspection over the full length of all welds before other required NDT. Welds that will become inaccessible are to be examined before access is lost. Visual inspection addresses dimensions, profile and visible surface imperfections and also establishes whether the surface is suitable for supplementary testing.

Hold time before final NDT
Clause 14.3.6.4 states that a hold time of at least 16 hours should generally be allowed before final inspection of as-welded fabrication. Table 14.2b then varies the illustrative hold time with IIW carbon equivalent and combined thickness. The Code allows reduction for some thin materials below 690 MPa yield strength and calls for an increase when combined thickness exceeds 50 mm. For material above 690 MPa yield strength, however, the Code says Table 14.2b should not be used: the Responsible Engineer should submit the hold time based on advice from a welding engineer or the consumable supplier. High-restraint joints require particular consideration. A universal 24-hour or 48-hour rule is therefore not an accurate statement of the Code.
The selected hold time is measured after completion of welding and is to be stated in the inspection record. Final surface-flaw detection and ultrasonic examination follow the applicable hold time. After repair, the project ITP should define when the hold-time period recommences.

NDT extent for high-strength steel
Table 14.3a defines mandatory NDT by weld type, orientation and thickness. Note 5 states that, for steel with yield strength greater than 500 N/mm², the testing frequency should be 100% unless otherwise agreed by the Responsible Engineer. Any reduction should therefore be a documented project decision supported by the applicable provision and production evidence.

Parent-material ultrasonic testing
Clause 14.3.5 requires, unless otherwise agreed by the Responsible Engineer, ultrasonic inspection before welding of material thicker than 25 mm in tee and cruciform connections within 150 mm of the weld. The inspector reports laminations and significant attenuation variations. This examination addresses parent-material integrity in a susceptible zone; it does not demonstrate through-thickness ductility and does not replace a specified Z-quality requirement.

Traceability and disposition
Material certificate → cut-piece ID → weld ID → WPS/WPAR → welder → parameters → NDT → repair → re-examination → final status
Identify each report by drawing or weld-map location.
Record the welding process, WPS, welder or operator, date and relevant consumable identification.
State the NDT procedure, equipment, calibration, personnel certification, extent and acceptance clause.
Record rejectable indications as nonconformities and apply the specified expansion rules.
Use an approved repair procedure and re-examine the required repaired and adjacent zones.
Close the disposition in the weld map and handover dossier.

Responsible Engineer approval is a project control; it does not remove the need for a stated technical basis, defined scope and traceable record.
References
Buildings Department · Code of Practice for the Structural Use of Steel 2011 (2023 Edition) ↗
Hong Kong Steel Code · Section 14, fabrication and erection ↗
CEDD · Standards, specifications and handbooks ↗
Clause references above are to the 2023 Edition. Confirm the contract edition, amendments and project-specific Responsible Engineer approval route before use.
← Back to BlogWelding, materials & the structures they make possible.
AboutEmail ↗© 2026
